Repository: Haiezan/Structural-Reference

# PEER Structural Performance Database

Source: https://nisee.berkeley.edu/spd/index.html

Downloaded on: 2026-06-06

This directory stores the reinforced concrete column test data from the PEER Structural Performance Database.

## Contents

- `source_pages/`: copied index, search, about, and all-record search result pages.
- `manual/`: downloaded user manual PDF.
- `properties/`: tab-delimited property tables.
  - `rectangular_properties.txt`: 253 rectangular column records.
  - `spiral_properties.txt`: 163 spiral or circular hoop column records.
- `records_xml/`: 416 per-record XML detail files.
- `records_html/`: 416 per-record HTML detail files.
- `force_displacement_data/`: downloaded external resources referenced by the XML records, including force-displacement data and available figures/reports.
- `resource_links.csv`: all resource links extracted from the XML records.
- `download_status.csv`: download status for each extracted resource link.
- `retry_failed_resources.csv`: retry results for old PEER image links using HTTPS/current-host alternatives.
- `download_summary.json`: machine-readable download summary.

## Download Summary

- Records: 416
- XML detail files: 416
- HTML detail files: 416
- Extracted resource links: 575
- Downloaded resources: 556
- Failed resources: 19

All 414 force-displacement `data` resources were downloaded successfully. The 19 failed links are old external website/photo/diagram links that currently return 404 or are unreachable; see `download_status.csv` and `retry_failed_resources.csv`.

File: PEER Structural Performance Database/records_html/059.html
PEER Structural Performance Database 

Specimen Information	
 
Name: 	Mugumura et al. 1989, AH-2	
 
Type: 	Rectangular	
 
Comments: 		
 
Reference: 	Atalay, M.B.; and Penzien, J. "The Seismic Behavior of Critical Regions of Reinforced Concrete Components as Influenced by Moment, Shear and Axial Force," Report No. EERC 75-19, University of California, Berkeley, December 1975, 226 pages.	
 
Material Properties	
 
Concrete Strength:	85.7 (MPa)	
 
Transverse Steel:	Grade: 
Yield Stress: 792.3 (MPa) Strength: 0 (MPa)	
 
Longitudinal Steel:	Grade: 
Corner Yield Stress: 399.6 (MPa) Strength: 0 (MPa)
Intermediate Yield Stress: 399.6 (MPa) Strength: 0 (MPa)	
 
Geometry	
 
X-Section:	Width: 200 (mm) Depth: 200 (mm)	
 
Length:	 L-Inflection: 500 (mm) L-Measured: 500 (mm)	
 
Test Configuration:	Double Ended	
 
Loading	
 
Axial Load:	2,156 (kN)	
 
P-D:	Shear provided	
 
L-Top:	0	
 
L-Bottom:	0	
 
Longitudinal Reinforcement	
 
Diameter:	12.7 (mm) corner bars | 12.7 (mm) intermediate bars	
 
Number of Bars:	12	
 
Perpendicular to Load:	Clear cover: 9 (mm) Number of intermediate bars: 2	
 
Parallel to Load:	Clear cover: 9 (mm) Number of intermediate bars: 2	
 
Reinforcement Ratio:	0.038	
 
Transverse Reinforcement	
 
Type:	RI: Rectangular and interlocking ties	
 
Number of Shear Legs:	4	
 
Region of Close Spacing:	Bar Diameter: 6 (mm) Hoop Sets: 0 Hoop Spacing: 35 (mm)	
 
Region of Wide Spacing:	Bar Diameter: 6 (mm) Hoop Sets: 0 Hoop Spacing: 0 (mm)	
 
Reinforcement Ratio:	0.016	
 
Non-Dimensional Properties	
 
Span-to-Depth Ratio:	2.5	
 
Axial Load Ratio:	0.629	
 
Test Results	
 
Failure Type:	Flexure	
 
Damage Observation:	Concrete Crushing: 0 (mm)
Significant Concrete Spalling: 0 (mm)
Long Bar Buckling: 0 (mm)
Long Bar Fracture: 0 (mm)
Spiral Fracture: 0 (mm)
Loss of Axial Load Capacity: 0 (mm)	
 
Resources:	Force Displacement Data (data)
 
Record Information	
 
Version:	1 (April 8, 2003)	

The Structural Performance Database is a project of the Pacific Earthquake Engineering Research Center, funded by the National Science Foundation.
Contact Marc Eberhard at the University of Washington with questions or comments. Report technical problems to the server administrator. Copyright 2003.

File: PEER Structural Performance Database/records_html/064.html
PEER Structural Performance Database 

Specimen Information	
 
Name: 	Ono et al. 1989, CA025C	
 
Type: 	Rectangular	
 
Comments: 		
 
Reference: 	Ono, Arata; Shirai, Nobuaki; Adachi, Hiromi; and Sakamaki, Yoshio, "Elasto-Plastic Behavior of Reinforced Concrete Column With Fluctuating Axial Force," Transactions of the Japan Concrete Institute, Vol. 11, 1989, pp. 239-246.	
 
Material Properties	
 
Concrete Strength:	25.8 (MPa)	
 
Transverse Steel:	Grade: 
Yield Stress: 426 (MPa) Strength: 595 (MPa)	
 
Longitudinal Steel:	Grade: 
Corner Yield Stress: 361 (MPa) Strength: 533 (MPa)
Intermediate Yield Stress: 361 (MPa) Strength: 533 (MPa)	
 
Geometry	
 
X-Section:	Width: 200 (mm) Depth: 200 (mm)	
 
Length:	 L-Inflection: 300 (mm) L-Measured: 300 (mm)	
 
Test Configuration:	Double Cantilever	
 
Loading	
 
Axial Load:	265 (kN)	
 
P-D:	Shear provided	
 
L-Top:	0	
 
L-Bottom:	0	
 
Longitudinal Reinforcement	
 
Diameter:	9.5 (mm) corner bars | 9.5 (mm) intermediate bars	
 
Number of Bars:	12	
 
Perpendicular to Load:	Clear cover: 19 (mm) Number of intermediate bars: 2	
 
Parallel to Load:	Clear cover: 19 (mm) Number of intermediate bars: 2	
 
Reinforcement Ratio:	0.0213	
 
Transverse Reinforcement	
 
Type:	RI: Rectangular and interlocking ties	
 
Number of Shear Legs:	4	
 
Region of Close Spacing:	Bar Diameter: 6 (mm) Hoop Sets: 0 Hoop Spacing: 70 (mm)	
 
Region of Wide Spacing:	Bar Diameter: 6 (mm) Hoop Sets: 0 Hoop Spacing: 0 (mm)	
 
Reinforcement Ratio:	0.009	
 
Non-Dimensional Properties	
 
Span-to-Depth Ratio:	1.5	
 
Axial Load Ratio:	0.257	
 
Test Results	
 
Failure Type:	Flexure-Shear	
 
Damage Observation:	Concrete Crushing: 3 (mm)
Significant Concrete Spalling: 0 (mm)
Long Bar Buckling: 0 (mm)
Long Bar Fracture: 0 (mm)
Spiral Fracture: 0 (mm)
Loss of Axial Load Capacity: 0 (mm)	
 
Resources:	Force Displacement Data (data)
 
Record Information	
 
Version:	1 (April 8, 2003)	

The Structural Performance Database is a project of the Pacific Earthquake Engineering Research Center, funded by the National Science Foundation.
Contact Marc Eberhard at the University of Washington with questions or comments. Report technical problems to the server administrator. Copyright 2003.

File: PEER Structural Performance Database/records_html/065.html
PEER Structural Performance Database 

Specimen Information	
 
Name: 	Ono et al. 1989, CA060C	
 
Type: 	Rectangular	
 
Comments: 		
 
Reference: 	Ono, Arata; Shirai, Nobuaki; Adachi, Hiromi; and Sakamaki, Yoshio, "Elasto-Plastic Behavior of Reinforced Concrete Column With Fluctuating Axial Force," Transactions of the Japan Concrete Institute, Vol. 11, 1989, pp. 239-246.	
 
Material Properties	
 
Concrete Strength:	25.8 (MPa)	
 
Transverse Steel:	Grade: 
Yield Stress: 426 (MPa) Strength: 595 (MPa)	
 
Longitudinal Steel:	Grade: 
Corner Yield Stress: 361 (MPa) Strength: 533 (MPa)
Intermediate Yield Stress: 361 (MPa) Strength: 533 (MPa)	
 
Geometry	
 
X-Section:	Width: 200 (mm) Depth: 200 (mm)	
 
Length:	 L-Inflection: 300 (mm) L-Measured: 300 (mm)	
 
Test Configuration:	Double Cantilever	
 
Loading	
 
Axial Load:	636 (kN)	
 
P-D:	Shear provided	
 
L-Top:	0	
 
L-Bottom:	0	
 
Longitudinal Reinforcement	
 
Diameter:	9.5 (mm) corner bars | 9.5 (mm) intermediate bars	
 
Number of Bars:	12	
 
Perpendicular to Load:	Clear cover: 19 (mm) Number of intermediate bars: 2	
 
Parallel to Load:	Clear cover: 19 (mm) Number of intermediate bars: 2	
 
Reinforcement Ratio:	0.0213	
 
Transverse Reinforcement	
 
Type:	RI: Rectangular and interlocking ties	
 
Number of Shear Legs:	4	
 
Region of Close Spacing:	Bar Diameter: 6 (mm) Hoop Sets: 0 Hoop Spacing: 70 (mm)	
 
Region of Wide Spacing:	Bar Diameter: 6 (mm) Hoop Sets: 0 Hoop Spacing: 0 (mm)	
 
Reinforcement Ratio:	0.009	
 
Non-Dimensional Properties	
 
Span-to-Depth Ratio:	1.5	
 
Axial Load Ratio:	0.616	
 
Test Results	
 
Failure Type:	Flexure-Shear	
 
Damage Observation:	Concrete Crushing: 1.5 (mm)
Significant Concrete Spalling: 0 (mm)
Long Bar Buckling: 0 (mm)
Long Bar Fracture: 0 (mm)
Spiral Fracture: 0 (mm)
Loss of Axial Load Capacity: 0 (mm)	
 
Resources:	Force Displacement Data (data)
 
Record Information	
 
Version:	1 (April 8, 2003)	

The Structural Performance Database is a project of the Pacific Earthquake Engineering Research Center, funded by the National Science Foundation.
Contact Marc Eberhard at the University of Washington with questions or comments. Report technical problems to the server administrator. Copyright 2003.

File: PEER Structural Performance Database/records_html/073.html
PEER Structural Performance Database 

Specimen Information	
 
Name: 	Amitsu et al. 1991, CB060C	
 
Type: 	Rectangular	
 
Comments: 	bar spacing 74mm-37mm-37mm-74mm	
 
Reference: 	Amitsu, Shigeyuki; Shirai, Nobuaki; Adachi, Hiromi; and Ono, Arata, "Deformation of Reinforced Concrete Column with High or Fluctuating Axial Force," Transactions of the Japan Concrete Institute, Vol. 13, 1991, pp. 355-362.	
 
Material Properties	
 
Concrete Strength:	46.3 (MPa)	
 
Transverse Steel:	Grade: 
Yield Stress: 414 (MPa) Strength: 0 (MPa)	
 
Longitudinal Steel:	Grade: 
Corner Yield Stress: 441 (MPa) Strength: 0 (MPa)
Intermediate Yield Stress: 441 (MPa) Strength: 0 (MPa)	
 
Geometry	
 
X-Section:	Width: 278 (mm) Depth: 278 (mm)	
 
Length:	 L-Inflection: 323 (mm) L-Measured: 323 (mm)	
 
Test Configuration:	Double Cantilever	
 
Loading	
 
Axial Load:	2,632 (kN)	
 
P-D:	Shear provided	
 
L-Top:	0	
 
L-Bottom:	0	
 
Longitudinal Reinforcement	
 
Diameter:	13 (mm) corner bars | 13 (mm) intermediate bars	
 
Number of Bars:	24	
 
Perpendicular to Load:	Clear cover: 28 (mm) Number of intermediate bars: 3	
 
Parallel to Load:	Clear cover: 28 (mm) Number of intermediate bars: 3	
 
Reinforcement Ratio:	0.0412	
 
Transverse Reinforcement	
 
Type:	RI: Rectangular and interlocking ties	
 
Number of Shear Legs:	4	
 
Region of Close Spacing:	Bar Diameter: 6 (mm) Hoop Sets: 0 Hoop Spacing: 52 (mm)	
 
Region of Wide Spacing:	Bar Diameter: 6 (mm) Hoop Sets: 0 Hoop Spacing: 0 (mm)	
 
Reinforcement Ratio:	0.009	
 
Non-Dimensional Properties	
 
Span-to-Depth Ratio:	1.16	
 
Axial Load Ratio:	0.736	
 
Test Results	
 
Failure Type:	Flexure-Shear	
 
Damage Observation:	Concrete Crushing: 0 (mm)
Significant Concrete Spalling: 0 (mm)
Long Bar Buckling: 0 (mm)
Long Bar Fracture: 0 (mm)
Spiral Fracture: 0 (mm)
Loss of Axial Load Capacity: 0 (mm)	
 
Resources:	Force Displacement Data (data)
 
Record Information	
 
Version:	1 (April 8, 2003)	

The Structural Performance Database is a project of the Pacific Earthquake Engineering Research Center, funded by the National Science Foundation.
Contact Marc Eberhard at the University of Washington with questions or comments. Report technical problems to the server administrator. Copyright 2003.

File: PEER Structural Performance Database/records_html/088.html
PEER Structural Performance Database 

Specimen Information	
 
Name: 	Atalay and Penzien 1975, No. 1S1	
 
Type: 	Rectangular	
 
Comments: 		
 
Reference: 	Atalay, M.B.; and Penzien, J. "The Seismic Behavior of Critical Regions of Reinforced Concrete Components as Influenced by Moment, Shear and Axial Force," Report No. EERC 75-19, University of California, Berkeley, December 1975, 226 pages.	
 
Material Properties	
 
Concrete Strength:	29.1 (MPa)	
 
Transverse Steel:	Grade: 275
Yield Stress: 363 (MPa) Strength: 535 (MPa)	
 
Longitudinal Steel:	Grade: 275
Corner Yield Stress: 367 (MPa) Strength: 578 (MPa)
Intermediate Yield Stress: 367 (MPa) Strength: 578 (MPa)	
 
Geometry	
 
X-Section:	Width: 305 (mm) Depth: 305 (mm)	
 
Length:	 L-Inflection: 1,676 (mm) L-Measured: 1,676 (mm)	
 
Test Configuration:	Double Ended	
 
Loading	
 
Axial Load:	267 (kN)	
 
P-D:	Shear provided	
 
L-Top:	0	
 
L-Bottom:	0	
 
Longitudinal Reinforcement	
 
Diameter:	22 (mm) corner bars | 22 (mm) intermediate bars	
 
Number of Bars:	4	
 
Perpendicular to Load:	Clear cover: 32 (mm) Number of intermediate bars: 0	
 
Parallel to Load:	Clear cover: 32 (mm) Number of intermediate bars: 0	
 
Reinforcement Ratio:	0.0163	
 
Transverse Reinforcement	
 
Type:	R: Rectangular ties (around perimeter)	
 
Number of Shear Legs:	2	
 
Region of Close Spacing:	Bar Diameter: 9.5 (mm) Hoop Sets: 9 Hoop Spacing: 76 (mm)	
 
Reinforcement Ratio:	0.015	
 
Non-Dimensional Properties	
 
Span-to-Depth Ratio:	5.5	
 
Axial Load Ratio:	0.099	
 
Test Results	
 
Failure Type:	Flexure	
 
Damage Observation:	Concrete Crushing: 0 (mm)
Significant Concrete Spalling: 0 (mm)
Long Bar Buckling: 0 (mm)
Long Bar Fracture: 0 (mm)
Spiral Fracture: 0 (mm)
Loss of Axial Load Capacity: 0 (mm)	
 
Resources:	Force Displacement Data (data)
 
Record Information	
 
Version:	1 (April 8, 2003)	

The Structural Performance Database is a project of the Pacific Earthquake Engineering Research Center, funded by the National Science Foundation.
Contact Marc Eberhard at the University of Washington with questions or comments. Report technical problems to the server administrator. Copyright 2003.

File: PEER Structural Performance Database/records_html/089.html
PEER Structural Performance Database 

Specimen Information	
 
Name: 	Atalay and Penzien 1975, No. 2S1	
 
Type: 	Rectangular	
 
Comments: 		
 
Reference: 	Atalay, M.B.; and Penzien, J. "The Seismic Behavior of Critical Regions of Reinforced Concrete Components as Influenced by Moment, Shear and Axial Force," Report No. EERC 75-19, University of California, Berkeley, December 1975, 226 pages.	
 
Material Properties	
 
Concrete Strength:	30.7 (MPa)	
 
Transverse Steel:	Grade: 275
Yield Stress: 363 (MPa) Strength: 535 (MPa)	
 
Longitudinal Steel:	Grade: 275
Corner Yield Stress: 367 (MPa) Strength: 578 (MPa)
Intermediate Yield Stress: 367 (MPa) Strength: 578 (MPa)	
 
Geometry	
 
X-Section:	Width: 305 (mm) Depth: 305 (mm)	
 
Length:	 L-Inflection: 1,676 (mm) L-Measured: 1,676 (mm)	
 
Test Configuration:	Double Ended	
 
Loading	
 
Axial Load:	267 (kN)	
 
P-D:	Shear provided	
 
L-Top:	0	
 
L-Bottom:	0	
 
Longitudinal Reinforcement	
 
Diameter:	22 (mm) corner bars | 22 (mm) intermediate bars	
 
Number of Bars:	4	
 
Perpendicular to Load:	Clear cover: 32 (mm) Number of intermediate bars: 0	
 
Parallel to Load:	Clear cover: 32 (mm) Number of intermediate bars: 0	
 
Reinforcement Ratio:	0.0163	
 
Transverse Reinforcement	
 
Type:	R: Rectangular ties (around perimeter)	
 
Number of Shear Legs:	2	
 
Region of Close Spacing:	Bar Diameter: 9.5 (mm) Hoop Sets: 12 Hoop Spacing: 127 (mm)	
 
Region of Wide Spacing:	Bar Diameter: 9.5 (mm) Hoop Sets: 0 Hoop Spacing: 0 (mm)	
 
Reinforcement Ratio:	0.009	
 
Non-Dimensional Properties	
 
Span-to-Depth Ratio:	5.5	
 
Axial Load Ratio:	0.093	
 
Test Results	
 
Failure Type:	Flexure	
 
Damage Observation:	Concrete Crushing: 40.6 (mm)
Significant Concrete Spalling: 0 (mm)
Long Bar Buckling: 0 (mm)
Long Bar Fracture: 0 (mm)
Spiral Fracture: 0 (mm)
Loss of Axial Load Capacity: 0 (mm)	
 
Resources:	Force Displacement Data (data)
 
Record Information	
 
Version:	1 (April 8, 2003)	

The Structural Performance Database is a project of the Pacific Earthquake Engineering Research Center, funded by the National Science Foundation.
Contact Marc Eberhard at the University of Washington with questions or comments. Report technical problems to the server administrator. Copyright 2003.

File: PEER Structural Performance Database/records_html/090.html
PEER Structural Performance Database 

Specimen Information	
 
Name: 	Atalay and Penzien 1975, No. 3S1	
 
Type: 	Rectangular	
 
Comments: 		
 
Reference: 	Atalay, M.B.; and Penzien, J. "The Seismic Behavior of Critical Regions of Reinforced Concrete Components as Influenced by Moment, Shear and Axial Force," Report No. EERC 75-19, University of California, Berkeley, December 1975, 226 pages.	
 
Material Properties	
 
Concrete Strength:	29.2 (MPa)	
 
Transverse Steel:	Grade: 275
Yield Stress: 363 (MPa) Strength: 535 (MPa)	
 
Longitudinal Steel:	Grade: 275
Corner Yield Stress: 367 (MPa) Strength: 578 (MPa)
Intermediate Yield Stress: 367 (MPa) Strength: 578 (MPa)	
 
Geometry	
 
X-Section:	Width: 305 (mm) Depth: 305 (mm)	
 
Length:	 L-Inflection: 1,676 (mm) L-Measured: 1,676 (mm)	
 
Test Configuration:	Double Ended	
 
Loading	
 
Axial Load:	267 (kN)	
 
P-D:	Shear provided	
 
L-Top:	0	
 
L-Bottom:	0	
 
Longitudinal Reinforcement	
 
Diameter:	22 (mm) corner bars | 22 (mm) intermediate bars	
 
Number of Bars:	4	
 
Perpendicular to Load:	Clear cover: 32 (mm) Number of intermediate bars: 0	
 
Parallel to Load:	Clear cover: 32 (mm) Number of intermediate bars: 0	
 
Reinforcement Ratio:	0.0163	
 
Transverse Reinforcement	
 
Type:	R: Rectangular ties (around perimeter)	
 
Number of Shear Legs:	2	
 
Region of Close Spacing:	Bar Diameter: 9.5 (mm) Hoop Sets: 9 Hoop Spacing: 76 (mm)	
 
Reinforcement Ratio:	0.015	
 
Non-Dimensional Properties	
 
Span-to-Depth Ratio:	5.5	
 
Axial Load Ratio:	0.098	
 
Test Results	
 
Failure Type:	Flexure	
 
Damage Observation:	Concrete Crushing: 81.3 (mm)
Significant Concrete Spalling: 0 (mm)
Long Bar Buckling: 0 (mm)
Long Bar Fracture: 0 (mm)
Spiral Fracture: 0 (mm)
Loss of Axial Load Capacity: 0 (mm)	
 
Resources:	Force Displacement Data (data)
 
Record Information	
 
Version:	1 (April 8, 2003)	

The Structural Performance Database is a project of the Pacific Earthquake Engineering Research Center, funded by the National Science Foundation.
Contact Marc Eberhard at the University of Washington with questions or comments. Report technical problems to the server administrator. Copyright 2003.

File: PEER Structural Performance Database/records_html/091.html
PEER Structural Performance Database 

Specimen Information	
 
Name: 	Atalay and Penzien 1975, No. 4S1	
 
Type: 	Rectangular	
 
Comments: 	check if symmetric - F-D	
 
Reference: 	Atalay, M.B.; and Penzien, J. "The Seismic Behavior of Critical Regions of Reinforced Concrete Components as Influenced by Moment, Shear and Axial Force," Report No. EERC 75-19, University of California, Berkeley, December 1975, 226 pages.	
 
Material Properties	
 
Concrete Strength:	27.6 (MPa)	
 
Transverse Steel:	Grade: 275
Yield Stress: 363 (MPa) Strength: 535 (MPa)	
 
Longitudinal Steel:	Grade: 275
Corner Yield Stress: 429 (MPa) Strength: 657 (MPa)
Intermediate Yield Stress: 429 (MPa) Strength: 657 (MPa)	
 
Geometry	
 
X-Section:	Width: 305 (mm) Depth: 305 (mm)	
 
Length:	 L-Inflection: 1,676 (mm) L-Measured: 1,676 (mm)	
 
Test Configuration:	Double Ended	
 
Loading	
 
Axial Load:	267 (kN)	
 
P-D:	Shear provided	
 
L-Top:	0	
 
L-Bottom:	0	
 
Longitudinal Reinforcement	
 
Diameter:	22 (mm) corner bars | 22 (mm) intermediate bars	
 
Number of Bars:	4	
 
Perpendicular to Load:	Clear cover: 32 (mm) Number of intermediate bars: 0	
 
Parallel to Load:	Clear cover: 32 (mm) Number of intermediate bars: 0	
 
Reinforcement Ratio:	0.0163	
 
Transverse Reinforcement	
 
Type:	R: Rectangular ties (around perimeter)	
 
Number of Shear Legs:	2	
 
Region of Close Spacing:	Bar Diameter: 9.5 (mm) Hoop Sets: 12 Hoop Spacing: 127 (mm)	
 
Region of Wide Spacing:	Bar Diameter: 9.5 (mm) Hoop Sets: 0 Hoop Spacing: 0 (mm)	
 
Reinforcement Ratio:	0.009	
 
Non-Dimensional Properties	
 
Span-to-Depth Ratio:	5.5	
 
Axial Load Ratio:	0.104	
 
Test Results	
 
Failure Type:	Flexure	
 
Damage Observation:	Concrete Crushing: 40.6 (mm)
Significant Concrete Spalling: 0 (mm)
Long Bar Buckling: 0 (mm)
Long Bar Fracture: 0 (mm)
Spiral Fracture: 0 (mm)
Loss of Axial Load Capacity: 0 (mm)	
 
Resources:	Force Displacement Data (data)
 
Record Information	
 
Version:	1 (April 8, 2003)	

The Structural Performance Database is a project of the Pacific Earthquake Engineering Research Center, funded by the National Science Foundation.
Contact Marc Eberhard at the University of Washington with questions or comments. Report technical problems to the server administrator. Copyright 2003.

File: PEER Structural Performance Database/records_html/092.html
PEER Structural Performance Database 

Specimen Information	
 
Name: 	Atalay and Penzien 1975, No. 5S1	
 
Type: 	Rectangular	
 
Comments: 		
 
Reference: 	Atalay, M.B.; and Penzien, J. "The Seismic Behavior of Critical Regions of Reinforced Concrete Components as Influenced by Moment, Shear and Axial Force," Report No. EERC 75-19, University of California, Berkeley, December 1975, 226 pages.	
 
Material Properties	
 
Concrete Strength:	29.4 (MPa)	
 
Transverse Steel:	Grade: 275
Yield Stress: 392 (MPa) Strength: 530 (MPa)	
 
Longitudinal Steel:	Grade: 275
Corner Yield Stress: 429 (MPa) Strength: 657 (MPa)
Intermediate Yield Stress: 429 (MPa) Strength: 657 (MPa)	
 
Geometry	
 
X-Section:	Width: 305 (mm) Depth: 305 (mm)	
 
Length:	 L-Inflection: 1,676 (mm) L-Measured: 1,676 (mm)	
 
Test Configuration:	Double Ended	
 
Loading	
 
Axial Load:	534 (kN)	
 
P-D:	Shear provided	
 
L-Top:	0	
 
L-Bottom:	0	
 
Longitudinal Reinforcement	
 
Diameter:	22 (mm) corner bars | 22 (mm) intermediate bars	
 
Number of Bars:	4	
 
Perpendicular to Load:	Clear cover: 32 (mm) Number of intermediate bars: 0	
 
Parallel to Load:	Clear cover: 32 (mm) Number of intermediate bars: 0	
 
Reinforcement Ratio:	0.0163	
 
Transverse Reinforcement	
 
Type:	R: Rectangular ties (around perimeter)	
 
Number of Shear Legs:	2	
 
Region of Close Spacing:	Bar Diameter: 9.5 (mm) Hoop Sets: 9 Hoop Spacing: 76 (mm)	
 
Reinforcement Ratio:	0.015	
 
Non-Dimensional Properties	
 
Span-to-Depth Ratio:	5.5	
 
Axial Load Ratio:	0.195	
 
Test Results	
 
Failure Type:	Flexure	
 
Damage Observation:	Concrete Crushing: 50.8 (mm)
Significant Concrete Spalling: 0 (mm)
Long Bar Buckling: 0 (mm)
Long Bar Fracture: 0 (mm)
Spiral Fracture: 0 (mm)
Loss of Axial Load Capacity: 0 (mm)	
 
Resources:	Force Displacement Data (data)
 
Record Information	
 
Version:	1 (April 8, 2003)	

The Structural Performance Database is a project of the Pacific Earthquake Engineering Research Center, funded by the National Science Foundation.
Contact Marc Eberhard at the University of Washington with questions or comments. Report technical problems to the server administrator. Copyright 2003.

File: PEER Structural Performance Database/records_html/093.html
PEER Structural Performance Database 

Specimen Information	
 
Name: 	Atalay and Penzien 1975, No. 6S1	
 
Type: 	Rectangular	
 
Comments: 		
 
Reference: 	Atalay, M.B.; and Penzien, J. "The Seismic Behavior of Critical Regions of Reinforced Concrete Components as Influenced by Moment, Shear and Axial Force," Report No. EERC 75-19, University of California, Berkeley, December 1975, 226 pages.	
 
Material Properties	
 
Concrete Strength:	31.8 (MPa)	
 
Transverse Steel:	Grade: 275
Yield Stress: 392 (MPa) Strength: 530 (MPa)	
 
Longitudinal Steel:	Grade: 275
Corner Yield Stress: 429 (MPa) Strength: 657 (MPa)
Intermediate Yield Stress: 429 (MPa) Strength: 657 (MPa)	
 
Geometry	
 
X-Section:	Width: 305 (mm) Depth: 305 (mm)	
 
Length:	 L-Inflection: 1,676 (mm) L-Measured: 1,676 (mm)	
 
Test Configuration:	Double Ended	
 
Loading	
 
Axial Load:	534 (kN)	
 
P-D:	Shear provided	
 
L-Top:	0	
 
L-Bottom:	0	
 
Longitudinal Reinforcement	
 
Diameter:	22 (mm) corner bars | 22 (mm) intermediate bars	
 
Number of Bars:	4	
 
Perpendicular to Load:	Clear cover: 32 (mm) Number of intermediate bars: 0	
 
Parallel to Load:	Clear cover: 32 (mm) Number of intermediate bars: 0	
 
Reinforcement Ratio:	0.0163	
 
Transverse Reinforcement	
 
Type:	R: Rectangular ties (around perimeter)	
 
Number of Shear Legs:	2	
 
Region of Close Spacing:	Bar Diameter: 9.5 (mm) Hoop Sets: 12 Hoop Spacing: 127 (mm)	
 
Region of Wide Spacing:	Bar Diameter: 9.5 (mm) Hoop Sets: 0 Hoop Spacing: 0 (mm)	
 
Reinforcement Ratio:	0.009	
 
Non-Dimensional Properties	
 
Span-to-Depth Ratio:	5.5	
 
Axial Load Ratio:	0.181	
 
Test Results	
 
Failure Type:	Flexure	
 
Damage Observation:	Concrete Crushing: 61 (mm)
Significant Concrete Spalling: 0 (mm)
Long Bar Buckling: 81.3 (mm)
Long Bar Fracture: 0 (mm)
Spiral Fracture: 0 (mm)
Loss of Axial Load Capacity: 0 (mm)	
 
Resources:	Force Displacement Data (data)
 
Record Information	
 
Version:	1 (April 8, 2003)	

The Structural Performance Database is a project of the Pacific Earthquake Engineering Research Center, funded by the National Science Foundation.
Contact Marc Eberhard at the University of Washington with questions or comments. Report technical problems to the server administrator. Copyright 2003.

File: PEER Structural Performance Database/records_html/094.html
PEER Structural Performance Database 

Specimen Information	
 
Name: 	Atalay and Penzien 1975, No. 9	
 
Type: 	Rectangular	
 
Comments: 		
 
Reference: 	Atalay, M.B.; and Penzien, J. "The Seismic Behavior of Critical Regions of Reinforced Concrete Components as Influenced by Moment, Shear and Axial Force," Report No. EERC 75-19, University of California, Berkeley, December 1975, 226 pages.	
 
Material Properties	
 
Concrete Strength:	33.3 (MPa)	
 
Transverse Steel:	Grade: 275
Yield Stress: 392 (MPa) Strength: 530 (MPa)	
 
Longitudinal Steel:	Grade: 275
Corner Yield Stress: 363 (MPa) Strength: 563 (MPa)
Intermediate Yield Stress: 363 (MPa) Strength: 563 (MPa)	
 
Geometry	
 
X-Section:	Width: 305 (mm) Depth: 305 (mm)	
 
Length:	 L-Inflection: 1,676 (mm) L-Measured: 1,676 (mm)	
 
Test Configuration:	Double Ended	
 
Loading	
 
Axial Load:	801 (kN)	
 
P-D:	Shear provided	
 
L-Top:	0	
 
L-Bottom:	0	
 
Longitudinal Reinforcement	
 
Diameter:	22 (mm) corner bars | 22 (mm) intermediate bars	
 
Number of Bars:	4	
 
Perpendicular to Load:	Clear cover: 32 (mm) Number of intermediate bars: 0	
 
Parallel to Load:	Clear cover: 32 (mm) Number of intermediate bars: 0	
 
Reinforcement Ratio:	0.0163	
 
Transverse Reinforcement	
 
Type:	R: Rectangular ties (around perimeter)	
 
Number of Shear Legs:	2	
 
Region of Close Spacing:	Bar Diameter: 9.5 (mm) Hoop Sets: 9 Hoop Spacing: 76 (mm)	
 
Reinforcement Ratio:	0.015	
 
Non-Dimensional Properties	
 
Span-to-Depth Ratio:	5.5	
 
Axial Load Ratio:	0.259	
 
Test Results	
 
Failure Type:	Flexure	
 
Damage Observation:	Concrete Crushing: 20.3 (mm)
Significant Concrete Spalling: 0 (mm)
Long Bar Buckling: 0 (mm)
Long Bar Fracture: 0 (mm)
Spiral Fracture: 0 (mm)
Loss of Axial Load Capacity: 0 (mm)	
 
Resources:	Force Displacement Data (data)
 
Record Information	
 
Version:	1 (April 8, 2003)	

The Structural Performance Database is a project of the Pacific Earthquake Engineering Research Center, funded by the National Science Foundation.
Contact Marc Eberhard at the University of Washington with questions or comments. Report technical problems to the server administrator. Copyright 2003.

File: PEER Structural Performance Database/records_html/095.html
PEER Structural Performance Database 

Specimen Information	
 
Name: 	Atalay and Penzien 1975, No. 10	
 
Type: 	Rectangular	
 
Comments: 		
 
Reference: 	Atalay, M.B.; and Penzien, J. "The Seismic Behavior of Critical Regions of Reinforced Concrete Components as Influenced by Moment, Shear and Axial Force," Report No. EERC 75-19, University of California, Berkeley, December 1975, 226 pages.	
 
Material Properties	
 
Concrete Strength:	32.4 (MPa)	
 
Transverse Steel:	Grade: 275
Yield Stress: 392 (MPa) Strength: 530 (MPa)	
 
Longitudinal Steel:	Grade: 275
Corner Yield Stress: 363 (MPa) Strength: 563 (MPa)
Intermediate Yield Stress: 363 (MPa) Strength: 563 (MPa)	
 
Geometry	
 
X-Section:	Width: 305 (mm) Depth: 305 (mm)	
 
Length:	 L-Inflection: 1,676 (mm) L-Measured: 1,676 (mm)	
 
Test Configuration:	Double Ended	
 
Loading	
 
Axial Load:	801 (kN)	
 
P-D:	Shear provided	
 
L-Top:	0	
 
L-Bottom:	0	
 
Longitudinal Reinforcement	
 
Diameter:	22 (mm) corner bars | 22 (mm) intermediate bars	
 
Number of Bars:	4	
 
Perpendicular to Load:	Clear cover: 32 (mm) Number of intermediate bars: 0	
 
Parallel to Load:	Clear cover: 32 (mm) Number of intermediate bars: 0	
 
Reinforcement Ratio:	0.0163	
 
Transverse Reinforcement	
 
Type:	R: Rectangular ties (around perimeter)	
 
Number of Shear Legs:	2	
 
Region of Close Spacing:	Bar Diameter: 9.5 (mm) Hoop Sets: 12 Hoop Spacing: 127 (mm)	
 
Region of Wide Spacing:	Bar Diameter: 9.5 (mm) Hoop Sets: 0 Hoop Spacing: 0 (mm)	
 
Reinforcement Ratio:	0.009	
 
Non-Dimensional Properties	
 
Span-to-Depth Ratio:	5.5	
 
Axial Load Ratio:	0.266	
 
Test Results	
 
Failure Type:	Flexure	
 
Damage Observation:	Concrete Crushing: 40.6 (mm)
Significant Concrete Spalling: 0 (mm)
Long Bar Buckling: 0 (mm)
Long Bar Fracture: 0 (mm)
Spiral Fracture: 0 (mm)
Loss of Axial Load Capacity: 0 (mm)	
 
Resources:	Force Displacement Data (data)
 
Record Information	
 
Version:	1 (April 8, 2003)	

The Structural Performance Database is a project of the Pacific Earthquake Engineering Research Center, funded by the National Science Foundation.
Contact Marc Eberhard at the University of Washington with questions or comments. Report technical problems to the server administrator. Copyright 2003.

File: PEER Structural Performance Database/records_html/096.html
PEER Structural Performance Database 

Specimen Information	
 
Name: 	Atalay and Penzien 1975, No. 11	
 
Type: 	Rectangular	
 
Comments: 		
 
Reference: 	Atalay, M.B.; and Penzien, J. "The Seismic Behavior of Critical Regions of Reinforced Concrete Components as Influenced by Moment, Shear and Axial Force," Report No. EERC 75-19, University of California, Berkeley, December 1975, 226 pages.	
 
Material Properties	
 
Concrete Strength:	31 (MPa)	
 
Transverse Steel:	Grade: 275
Yield Stress: 373 (MPa) Strength: 492 (MPa)	
 
Longitudinal Steel:	Grade: 275
Corner Yield Stress: 363 (MPa) Strength: 563 (MPa)
Intermediate Yield Stress: 363 (MPa) Strength: 563 (MPa)	
 
Geometry	
 
X-Section:	Width: 305 (mm) Depth: 305 (mm)	
 
Length:	 L-Inflection: 1,676 (mm) L-Measured: 1,676 (mm)	
 
Test Configuration:	Double Ended	
 
Loading	
 
Axial Load:	801 (kN)	
 
P-D:	Shear provided	
 
L-Top:	0	
 
L-Bottom:	0	
 
Longitudinal Reinforcement	
 
Diameter:	22 (mm) corner bars | 22 (mm) intermediate bars	
 
Number of Bars:	4	
 
Perpendicular to Load:	Clear cover: 32 (mm) Number of intermediate bars: 0	
 
Parallel to Load:	Clear cover: 32 (mm) Number of intermediate bars: 0	
 
Reinforcement Ratio:	0.0163	
 
Transverse Reinforcement	
 
Type:	R: Rectangular ties (around perimeter)	
 
Number of Shear Legs:	2	
 
Region of Close Spacing:	Bar Diameter: 9.5 (mm) Hoop Sets: 9 Hoop Spacing: 76 (mm)	
 
Reinforcement Ratio:	0.015	
 
Non-Dimensional Properties	
 
Span-to-Depth Ratio:	5.5	
 
Axial Load Ratio:	0.278	
 
Test Results	
 
Failure Type:	Flexure	
 
Damage Observation:	Concrete Crushing: 30.5 (mm)
Significant Concrete Spalling: 0 (mm)
Long Bar Buckling: 0 (mm)
Long Bar Fracture: 0 (mm)
Spiral Fracture: 0 (mm)
Loss of Axial Load Capacity: 0 (mm)	
 
Resources:	Force Displacement Data (data)
 
Record Information	
 
Version:	1 (April 8, 2003)	

The Structural Performance Database is a project of the Pacific Earthquake Engineering Research Center, funded by the National Science Foundation.
Contact Marc Eberhard at the University of Washington with questions or comments. Report technical problems to the server administrator. Copyright 2003.

File: PEER Structural Performance Database/records_html/097.html
PEER Structural Performance Database 

Specimen Information	
 
Name: 	Atalay and Penzien 1975, No. 12	
 
Type: 	Rectangular	
 
Comments: 		
 
Reference: 	Atalay, M.B.; and Penzien, J. "The Seismic Behavior of Critical Regions of Reinforced Concrete Components as Influenced by Moment, Shear and Axial Force," Report No. EERC 75-19, University of California, Berkeley, December 1975, 226 pages.	
 
Material Properties	
 
Concrete Strength:	31.8 (MPa)	
 
Transverse Steel:	Grade: 275
Yield Stress: 373 (MPa) Strength: 492 (MPa)	
 
Longitudinal Steel:	Grade: 275
Corner Yield Stress: 363 (MPa) Strength: 563 (MPa)
Intermediate Yield Stress: 363 (MPa) Strength: 563 (MPa)	
 
Geometry	
 
X-Section:	Width: 305 (mm) Depth: 305 (mm)	
 
Length:	 L-Inflection: 1,676 (mm) L-Measured: 1,676 (mm)	
 
Test Configuration:	Double Ended	
 
Loading	
 
Axial Load:	801 (kN)	
 
P-D:	Shear provided	
 
L-Top:	0	
 
L-Bottom:	0	
 
Longitudinal Reinforcement	
 
Diameter:	22 (mm) corner bars | 22 (mm) intermediate bars	
 
Number of Bars:	4	
 
Perpendicular to Load:	Clear cover: 32 (mm) Number of intermediate bars: 0	
 
Parallel to Load:	Clear cover: 32 (mm) Number of intermediate bars: 0	
 
Reinforcement Ratio:	0.0163	
 
Transverse Reinforcement	
 
Type:	R: Rectangular ties (around perimeter)	
 
Number of Shear Legs:	2	
 
Region of Close Spacing:	Bar Diameter: 9.5 (mm) Hoop Sets: 12 Hoop Spacing: 127 (mm)	
 
Region of Wide Spacing:	Bar Diameter: 9.5 (mm) Hoop Sets: 0 Hoop Spacing: 0 (mm)	
 
Reinforcement Ratio:	0.009	
 
Non-Dimensional Properties	
 
Span-to-Depth Ratio:	5.5	
 
Axial Load Ratio:	0.271	
 
Test Results	
 
Failure Type:	Flexure	
 
Damage Observation:	Concrete Crushing: 30.5 (mm)
Significant Concrete Spalling: 0 (mm)
Long Bar Buckling: 0 (mm)
Long Bar Fracture: 0 (mm)
Spiral Fracture: 0 (mm)
Loss of Axial Load Capacity: 0 (mm)	
 
Resources:	Force Displacement Data (data)
 
Record Information	
 
Version:	1 (April 8, 2003)	

The Structural Performance Database is a project of the Pacific Earthquake Engineering Research Center, funded by the National Science Foundation.
Contact Marc Eberhard at the University of Washington with questions or comments. Report technical problems to the server administrator. Copyright 2003.

File: PEER Structural Performance Database/records_html/221.html
PEER Structural Performance Database 

Specimen Information	
 
Name: 	Paultre et al., 2001, No. 806040	
 
Type: 	Rectangular	
 
Comments: 		
 
Reference: 	Paultre, P.; Legeron, F.; and Mongeau, D., " Influence of Concrete Strength and Transverse Reinforcement Yield Strength on Behavior of High-Strength Concrete Columns", American Concrete Institute, ACI Structural Journal, Vol. 98, No. 4, July-August 2001,	
 
Material Properties	
 
Concrete Strength:	78.7 (MPa)	
 
Transverse Steel:	Grade: 400
Yield Stress: 438 (MPa) Strength: 689 (MPa)	
 
Longitudinal Steel:	Grade: -
Corner Yield Stress: 446 (MPa) Strength: 719 (MPa)
Intermediate Yield Stress: 499 (MPa) Strength: 734 (MPa)	
 
Geometry	
 
X-Section:	Width: 305 (mm) Depth: 305 (mm)	
 
Length:	 L-Inflection: 2,000 (mm) L-Measured: 2,000 (mm)	
 
Test Configuration:	Cantilever	
 
Loading	
 
Axial Load:	2,900 (kN)	
 
P-D:	Feff provided	
 
L-Top:	0	
 
L-Bottom:	0	
 
Longitudinal Reinforcement	
 
Diameter:	19.5 (mm) corner bars | 16 (mm) intermediate bars	
 
Number of Bars:	8	
 
Perpendicular to Load:	Clear cover: 19 (mm) Number of intermediate bars: 1	
 
Parallel to Load:	Clear cover: 19 (mm) Number of intermediate bars: 1	
 
Reinforcement Ratio:	0.0215	
 
Transverse Reinforcement	
 
Type:	RD: Rectangular and diagonal ties	
 
Number of Shear Legs:	3.4	
 
Region of Close Spacing:	Bar Diameter: 11.3 (mm) Hoop Sets: 33 Hoop Spacing: 60 (mm)	
 
Region of Wide Spacing:	Bar Diameter: 11.3 (mm) Hoop Sets: 0 Hoop Spacing: 0 (mm)	
 
Reinforcement Ratio:	0	
 
Non-Dimensional Properties	
 
Span-to-Depth Ratio:	6.56	
 
Axial Load Ratio:	0.396	
 
Test Results	
 
Failure Type:	Flexure	
 
Damage Observation:	Concrete Crushing: 0 (mm)
Significant Concrete Spalling: 0 (mm)
Long Bar Buckling: 0 (mm)
Long Bar Fracture: 0 (mm)
Spiral Fracture: 0 (mm)
Loss of Axial Load Capacity: 0 (mm)	
 
Resources:	Force Displacement Data (data)
 
Record Information	
 
Version:	1 (April 8, 2003)	

The Structural Performance Database is a project of the Pacific Earthquake Engineering Research Center, funded by the National Science Foundation.
Contact Marc Eberhard at the University of Washington with questions or comments. Report technical problems to the server administrator. Copyright 2003.

File: PEER Structural Performance Database/records_html/222.html
PEER Structural Performance Database 

Specimen Information	
 
Name: 	Paultre et al., 2001, No. 1206040	
 
Type: 	Rectangular	
 
Comments: 		
 
Reference: 	Paultre, P.; Legeron, F.; and Mongeau, D., " Influence of Concrete Strength and Transverse Reinforcement Yield Strength on Behavior of High-Strength Concrete Columns", American Concrete Institute, ACI Structural Journal, Vol. 98, No. 4, July-August 2001,	
 
Material Properties	
 
Concrete Strength:	109.2 (MPa)	
 
Transverse Steel:	Grade: 400
Yield Stress: 438 (MPa) Strength: 689 (MPa)	
 
Longitudinal Steel:	Grade: -
Corner Yield Stress: 446 (MPa) Strength: 719 (MPa)
Intermediate Yield Stress: 499 (MPa) Strength: 734 (MPa)	
 
Geometry	
 
X-Section:	Width: 305 (mm) Depth: 305 (mm)	
 
Length:	 L-Inflection: 2,000 (mm) L-Measured: 2,000 (mm)	
 
Test Configuration:	Cantilever	
 
Loading	
 
Axial Load:	4,200 (kN)	
 
P-D:	Feff provided	
 
L-Top:	0	
 
L-Bottom:	0	
 
Longitudinal Reinforcement	
 
Diameter:	19.5 (mm) corner bars | 16 (mm) intermediate bars	
 
Number of Bars:	8	
 
Perpendicular to Load:	Clear cover: 19 (mm) Number of intermediate bars: 1	
 
Parallel to Load:	Clear cover: 19 (mm) Number of intermediate bars: 1	
 
Reinforcement Ratio:	0.0215	
 
Transverse Reinforcement	
 
Type:	RD: Rectangular and diagonal ties	
 
Number of Shear Legs:	3.4	
 
Region of Close Spacing:	Bar Diameter: 11.3 (mm) Hoop Sets: 33 Hoop Spacing: 60 (mm)	
 
Region of Wide Spacing:	Bar Diameter: 11.3 (mm) Hoop Sets: 0 Hoop Spacing: 0 (mm)	
 
Reinforcement Ratio:	0	
 
Non-Dimensional Properties	
 
Span-to-Depth Ratio:	6.56	
 
Axial Load Ratio:	0.413	
 
Test Results	
 
Failure Type:	Flexure	
 
Damage Observation:	Concrete Crushing: 0 (mm)
Significant Concrete Spalling: 0 (mm)
Long Bar Buckling: 0 (mm)
Long Bar Fracture: 0 (mm)
Spiral Fracture: 0 (mm)
Loss of Axial Load Capacity: 0 (mm)	
 
Resources:	Force Displacement Data (data)
 
Record Information	
 
Version:	1 (April 8, 2003)	

The Structural Performance Database is a project of the Pacific Earthquake Engineering Research Center, funded by the National Science Foundation.
Contact Marc Eberhard at the University of Washington with questions or comments. Report technical problems to the server administrator. Copyright 2003.

File: PEER Structural Performance Database/records_html/226.html
PEER Structural Performance Database 

Specimen Information	
 
Name: 	Paultre et al., 2001, No. 1006052	
 
Type: 	Rectangular	
 
Comments: 		
 
Reference: 	Paultre, P.; Legeron, F.; and Mongeau, D., " Influence of Concrete Strength and Transverse Reinforcement Yield Strength on Behavior of High-Strength Concrete Columns", American Concrete Institute, ACI Structural Journal, Vol. 98, No. 4, July-August 2001,	
 
Material Properties	
 
Concrete Strength:	109.4 (MPa)	
 
Transverse Steel:	Grade: 800
Yield Stress: 492 (MPa) Strength: 715 (MPa)	
 
Longitudinal Steel:	Grade: -
Corner Yield Stress: 446 (MPa) Strength: 719 (MPa)
Intermediate Yield Stress: 533 (MPa) Strength: 728 (MPa)	
 
Geometry	
 
X-Section:	Width: 305 (mm) Depth: 305 (mm)	
 
Length:	 L-Inflection: 2,000 (mm) L-Measured: 2,000 (mm)	
 
Test Configuration:	Cantilever	
 
Loading	
 
Axial Load:	5,150 (kN)	
 
P-D:	Feff provided	
 
L-Top:	0	
 
L-Bottom:	0	
 
Longitudinal Reinforcement	
 
Diameter:	19.5 (mm) corner bars | 16 (mm) intermediate bars	
 
Number of Bars:	8	
 
Perpendicular to Load:	Clear cover: 19 (mm) Number of intermediate bars: 1	
 
Parallel to Load:	Clear cover: 19 (mm) Number of intermediate bars: 1	
 
Reinforcement Ratio:	0.0215	
 
Transverse Reinforcement	
 
Type:	RD: Rectangular and diagonal ties	
 
Number of Shear Legs:	3.4	
 
Region of Close Spacing:	Bar Diameter: 11.3 (mm) Hoop Sets: 33 Hoop Spacing: 60 (mm)	
 
Region of Wide Spacing:	Bar Diameter: 11.3 (mm) Hoop Sets: 0 Hoop Spacing: 0 (mm)	
 
Reinforcement Ratio:	0	
 
Non-Dimensional Properties	
 
Span-to-Depth Ratio:	6.56	
 
Axial Load Ratio:	0.506	
 
Test Results	
 
Failure Type:	Flexure	
 
Damage Observation:	Concrete Crushing: 0 (mm)
Significant Concrete Spalling: 0 (mm)
Long Bar Buckling: 0 (mm)
Long Bar Fracture: 0 (mm)
Spiral Fracture: 0 (mm)
Loss of Axial Load Capacity: 0 (mm)	
 
Resources:	Force Displacement Data (data)
 
Record Information	
 
Version:	1 (April 8, 2003)	

The Structural Performance Database is a project of the Pacific Earthquake Engineering Research Center, funded by the National Science Foundation.
Contact Marc Eberhard at the University of Washington with questions or comments. Report technical problems to the server administrator. Copyright 2003.
