Repository: Haiezan/Structural-Reference

# PEER Structural Performance Database

Source: https://nisee.berkeley.edu/spd/index.html

Downloaded on: 2026-06-06

This directory stores the reinforced concrete column test data from the PEER Structural Performance Database.

## Contents

- `source_pages/`: copied index, search, about, and all-record search result pages.
- `manual/`: downloaded user manual PDF.
- `properties/`: tab-delimited property tables.
  - `rectangular_properties.txt`: 253 rectangular column records.
  - `spiral_properties.txt`: 163 spiral or circular hoop column records.
- `records_xml/`: 416 per-record XML detail files.
- `records_html/`: 416 per-record HTML detail files.

File: PEER Structural Performance Database/records_xml/097.xml
<?xml version="1.0" encoding="ISO-8859-1"?>
<columnTests>
<columnTest id="PEER-SPD-97" version="1"> 
<specimen> 
<name>Atalay and Penzien 1975, No. 12</name> 
<type>Rectangular</type> 
<comments></comments> 
<reference> 
Atalay, M.B.; and Penzien, J. "The Seismic Behavior of Critical Regions of Reinforced Concrete Components as Influenced by Moment, Shear and Axial Force," Report No. EERC 75-19, University of California, Berkeley, December 1975, 226 pages.</reference> 
</specimen> 
<adminInfo> 
<!-- Generated from audit trail records in the database --> 
<submissionDate> </submissionDate> 
<!-- Person who created/last updated this record -->  
<submitter> </submitter> 
<revisionDate> </revisionDate> 
<reviser> </reviser> 
<!-- Original data owner and any restrictions on use -->  
<copyright> </copyright> 
</adminInfo> 
<materialProperties> 
<concreteStrength units="MPa">31.8</concreteStrength> 
<transverseSteel> 
<yieldStress units="MPa">373</yieldStress> 
<strength units="MPa">492</strength> 
<grade>275</grade> 
</transverseSteel> 
<longitudinalSteel> 
<grade>275</grade> 
<corner> 
<yieldStress units="MPa">363</yieldStress> 
<strength units="MPa">563</strength> 
</corner> 
<intermediate> 
<yieldStress units="MPa">363</yieldStress> 
<strength units="MPa">563</strength> 
</intermediate> 
</longitudinalSteel> 
</materialProperties> 
<geometry> 
<width units="mm">305</width> 
<depth units="mm">305</depth> 
<lInflection units="mm">1,676</lInflection> 
<lMeasured units="mm">1,676</lMeasured> 
<lSplice units="mm">0</lSplice> 
<lBeam units="mm">0</lBeam> 
<configuration>Double Ended</configuration> 
</geometry> 
<loading> 
<axialLoad units="kN">801</axialLoad> 
<PDCode>Shear provided</PDCode> 
<lTop>0</lTop> 
<lBottom>0</lBottom> 
</loading> 
<longitudinalReinforcement> 
<diameter units="mm">22</diameter> 
<diameterIntermediate units="mm">22</diameterIntermediate> 
<numberOfBars>4</numberOfBars> 
<perpendicularToLoad> 
<clearCover units="mm">32</clearCover> 
<numberIntermediateBars>0</numberIntermediateBars> 
</perpendicularToLoad> 
<parallelToLoad> 
<clearCover units="mm">32</clearCover> 
<numberIntermediateBars>0</numberIntermediateBars> 
</parallelToLoad> 
<reinforcementRatio>0.0163</reinforcementRatio> 
</longitudinalReinforcement> 
<transverseReinforcement> 
<type>R: Rectangular ties (around perimeter)</type> 
<numberShearLegs>2</numberShearLegs> 
<closeSpacing> 
<barDiameter units="mm">9.5</barDiameter> 
<numberHoopSets>12</numberHoopSets> 
<hoopSpacing units="mm">127</hoopSpacing> 
</closeSpacing> 
<!-- If uniform, this section will be missing --> 
<wideSpacing> 
<barDiameter units="mm">0</barDiameter> 
<numberHoopSets>0</numberHoopSets> 
<hoopSpacing units="mm">0</hoopSpacing> 
</wideSpacing> 
<volTransReinfRatio>0.009</volTransReinfRatio> 
</transverseReinforcement> 
<failureType>Flexure</failureType> 
<damage> 
<crushing units="mm">30.5</crushing> 
<spalling units="mm">0</spalling> 
<buckling units="mm">0</buckling> 
<longBarFracture units="mm">0</longBarFracture> 
<spiralFracture units="mm">0</spiralFracture> 
<lossAxial units="mm">0</lossAxial> 
</damage> 
<links>  
<link type="data" description="Force Displacement Data">http://depts.washington.edu/columdat/rectcol/txfiles/at75n12.txt</link> 
</links> 
</columnTest> 

</columnTests>

File: PEER Structural Performance Database/records_xml/221.xml
<?xml version="1.0" encoding="ISO-8859-1"?>
<columnTests>
<columnTest id="PEER-SPD-221" version="1"> 
<specimen> 
<name>Paultre et al., 2001, No. 806040</name> 
<type>Rectangular</type> 
<comments></comments> 
<reference> 
Paultre, P.; Legeron, F.; and Mongeau, D., " Influence of Concrete Strength and Transverse Reinforcement Yield Strength on Behavior of High-Strength Concrete Columns", American Concrete Institute, ACI Structural Journal, Vol. 98, No. 4, July-August 2001,</reference> 
</specimen> 
<adminInfo> 
<!-- Generated from audit trail records in the database --> 
<submissionDate> </submissionDate> 
<!-- Person who created/last updated this record -->  
<submitter> </submitter> 
<revisionDate> </revisionDate> 
<reviser> </reviser> 
<!-- Original data owner and any restrictions on use -->  
<copyright> </copyright> 
</adminInfo> 
<materialProperties> 
<concreteStrength units="MPa">78.7</concreteStrength> 
<transverseSteel> 
<yieldStress units="MPa">438</yieldStress> 
<strength units="MPa">689</strength> 
<grade>400</grade> 
</transverseSteel> 
<longitudinalSteel> 
<grade>-</grade> 
<corner> 
<yieldStress units="MPa">446</yieldStress> 
<strength units="MPa">719</strength> 
</corner> 
<intermediate> 
<yieldStress units="MPa">499</yieldStress> 
<strength units="MPa">734</strength> 
</intermediate> 
</longitudinalSteel> 
</materialProperties> 
<geometry> 
<width units="mm">305</width> 
<depth units="mm">305</depth> 
<lInflection units="mm">2,000</lInflection> 
<lMeasured units="mm">2,000</lMeasured> 
<lSplice units="mm">0</lSplice> 
<lBeam units="mm">0</lBeam> 
<configuration>Cantilever</configuration> 
</geometry> 
<loading> 
<axialLoad units="kN">2,900</axialLoad> 
<PDCode>Feff provided</PDCode> 
<lTop>0</lTop> 
<lBottom>0</lBottom> 
</loading> 
<longitudinalReinforcement> 
<diameter units="mm">19.5</diameter> 
<diameterIntermediate units="mm">16</diameterIntermediate> 
<numberOfBars>8</numberOfBars> 
<perpendicularToLoad> 
<clearCover units="mm">19</clearCover> 
<numberIntermediateBars>1</numberIntermediateBars> 
</perpendicularToLoad> 
<parallelToLoad> 
<clearCover units="mm">19</clearCover> 
<numberIntermediateBars>1</numberIntermediateBars> 
</parallelToLoad> 
<reinforcementRatio>0.0215</reinforcementRatio> 
</longitudinalReinforcement> 
<transverseReinforcement> 
<type>RD: Rectangular and diagonal ties</type> 
<numberShearLegs>3.4</numberShearLegs> 
<closeSpacing> 
<barDiameter units="mm">11.3</barDiameter> 
<numberHoopSets>33</numberHoopSets> 
<hoopSpacing units="mm">60</hoopSpacing> 
</closeSpacing> 
<!-- If uniform, this section will be missing --> 
<wideSpacing> 
<barDiameter units="mm">0</barDiameter> 
<numberHoopSets>0</numberHoopSets> 
<hoopSpacing units="mm">0</hoopSpacing> 
</wideSpacing> 
<volTransReinfRatio>0</volTransReinfRatio> 
</transverseReinforcement> 
<failureType>Flexure</failureType> 
<damage> 
<crushing units="mm">0</crushing> 
<spalling units="mm">0</spalling> 
<buckling units="mm">0</buckling> 
<longBarFracture units="mm">0</longBarFracture> 
<spiralFracture units="mm">0</spiralFracture> 
<lossAxial units="mm">0</lossAxial> 
</damage> 
<links>  
<link type="data" description="Force Displacement Data">http://depts.washington.edu/columdat/rectcol/txfiles/806040.txt</link> 
</links> 
</columnTest> 

</columnTests>

File: PEER Structural Performance Database/records_xml/224.xml
<?xml version="1.0" encoding="ISO-8859-1"?>
<columnTests>
<columnTest id="PEER-SPD-224" version="1"> 
<specimen> 
<name>Paultre et al., 2001, No. 1008040</name> 
<type>Rectangular</type> 
<comments></comments> 
<reference> 
Paultre, P.; Legeron, F.; and Mongeau, D., " Influence of Concrete Strength and Transverse Reinforcement Yield Strength on Behavior of High-Strength Concrete Columns", American Concrete Institute, ACI Structural Journal, Vol. 98, No. 4, July-August 2001,</reference> 
</specimen> 
<adminInfo> 
<!-- Generated from audit trail records in the database --> 
<submissionDate> </submissionDate> 
<!-- Person who created/last updated this record -->  
<submitter> </submitter> 
<revisionDate> </revisionDate> 
<reviser> </reviser> 
<!-- Original data owner and any restrictions on use -->  
<copyright> </copyright> 
</adminInfo> 
<materialProperties> 
<concreteStrength units="MPa">104.2</concreteStrength> 
<transverseSteel> 
<yieldStress units="MPa">825</yieldStress> 
<strength units="MPa">960</strength> 
<grade>800</grade> 
</transverseSteel> 
<longitudinalSteel> 
<grade>-</grade> 
<corner> 
<yieldStress units="MPa">446</yieldStress> 
<strength units="MPa">719</strength> 
</corner> 
<intermediate> 
<yieldStress units="MPa">499</yieldStress> 
<strength units="MPa">734</strength> 
</intermediate> 
</longitudinalSteel> 
</materialProperties> 
<geometry> 
<width units="mm">305</width> 
<depth units="mm">305</depth> 
<lInflection units="mm">2,000</lInflection> 
<lMeasured units="mm">2,000</lMeasured> 
<lSplice units="mm">0</lSplice> 
<lBeam units="mm">0</lBeam> 
<configuration>Cantilever</configuration> 
</geometry> 
<loading> 
<axialLoad units="kN">3,600</axialLoad> 
<PDCode>Feff provided</PDCode> 
<lTop>0</lTop> 
<lBottom>0</lBottom> 
</loading> 
<longitudinalReinforcement> 
<diameter units="mm">19.5</diameter> 
<diameterIntermediate units="mm">16</diameterIntermediate> 
<numberOfBars>8</numberOfBars> 
<perpendicularToLoad> 
<clearCover units="mm">19</clearCover> 
<numberIntermediateBars>1</numberIntermediateBars> 
</perpendicularToLoad> 
<parallelToLoad> 
<clearCover units="mm">19</clearCover> 
<numberIntermediateBars>1</numberIntermediateBars> 
</parallelToLoad> 
<reinforcementRatio>0.0215</reinforcementRatio> 
</longitudinalReinforcement> 
<transverseReinforcement> 
<type>RD: Rectangular and diagonal ties</type> 
<numberShearLegs>3.4</numberShearLegs> 
<closeSpacing> 
<barDiameter units="mm">11.3</barDiameter> 
<numberHoopSets>25</numberHoopSets> 
<hoopSpacing units="mm">80</hoopSpacing> 
</closeSpacing> 
<!-- If uniform, this section will be missing --> 
<wideSpacing> 
<barDiameter units="mm">0</barDiameter> 
<numberHoopSets>0</numberHoopSets> 
<hoopSpacing units="mm">0</hoopSpacing> 
</wideSpacing> 
<volTransReinfRatio>0</volTransReinfRatio> 
</transverseReinforcement> 
<failureType>Flexure</failureType> 
<damage> 
<crushing units="mm">0</crushing> 
<spalling units="mm">0</spalling> 
<buckling units="mm">0</buckling> 
<longBarFracture units="mm">0</longBarFracture> 
<spiralFracture units="mm">0</spiralFracture> 
<lossAxial units="mm">0</lossAxial> 
</damage> 
<links>  
<link type="data" description="Force Displacement Data">http://depts.washington.edu/columdat/rectcol/txfiles/1008040.txt</link> 
</links> 
</columnTest> 

</columnTests>
